Repository: heidaralavi/Feo-Prj

File: Feo_analysis_data.csv (part 2 of 3)
Date,Blane_before_hpgr,Blane_after_hpgr,MC%,Drop,710FN3_Damper(%),Water_Mix1(m3-h),Water_Mix2(m3-h),Water_Mixer_Total,Killn_Speed(rpm),TG_Zone1_Temp(deg),710FN1_Damper(%),730FN1_Damper(%),Grate_Feed(ton),OffGas(deg),WF5(t-h),WF6(t-h),Wf5&6_total,Grate_Speed(rpm),FeO,P_9-16_mm,Pellet_Feo
2020-02-21,1700.3333333333333,1933.5454545454545,9.183561643835617,4.524246575342466,43.84,3.05,3.16,6.21,1.7,196.4,57.5,37.57,12912.24,809.3,21.5,21.6,43.1,6.05,0.9925,82.23666666666666,Good
2020-02-23,1694.3333333333333,1984.6363636363637,9.130555555555555,4.555833333333333,42.8,2.94,3.0,5.9399999999999995,1.7,205.16,57.94,36.49,12612.35,799.9,22.96,23.13,46.09,5.97,1.403125,82.62,Bad
2020-02-24,1720.3333333333333,1937.1666666666667,8.948571428571428,4.085428571428571,43.36,2.95,3.01,5.96,1.67,220.16,52.57,35.93,12404.58,812.11,21.13,21.41,42.54,5.73,1.28,84.22076923076924,Bad
2020-02-25,1655.0,1889.7,9.06027397260274,4.917945205479452,41.83,3.22,3.48,6.7,1.7,207.07,57.2,36.79,12803.21,808.22,18.15,17.48,35.629999999999995,5.91,1.6228571428571428,85.68928571428572,Bad
2020-02-27,1667.3333333333333,1904.111111111111,9.143835616438356,5.351643835616438,48.0,2.84,2.86,5.699999999999999,1.7,205.96,60.19,38.7,12773.08,798.73,16.76,16.64,33.400000000000006,5.99,1.9661538461538461,84.69461538461539,Bad
2020-02-28,1620.3333333333333,1847.4545454545455,8.880821917808218,3.885479452054794,47.41,2.74,2.78,5.52,1.69,207.94,58.93,39.47,12672.63,812.58,20.22,19.66,39.879999999999995,5.81,1.7957142857142858,86.80357142857143,Bad
2020-02-29,1586.3333333333333,1863.909090909091,8.963013698630137,4.083013698630137,44.05,2.32,3.39,5.71,1.68,208.39,55.34,38.87,12606.94,785.82,15.78,17.34,33.12,5.89,1.0376923076923077,86.67538461538462,Good
2020-03-01,1676.2,1943.4545454545455,9.031506849315068,4.550410958904109,46.67,1.63,3.92,5.55,1.68,205.95,56.28,38.11,12711.66,789.3,16.43,11.9,28.33,5.97,1.209230769230769,86.60846153846154,Bad
2020-03-03,1587.5833333333333,1836.1666666666667,8.878082191780821,4.16041095890411,42.51,2.49,2.84,5.33,1.68,211.99,62.21,37.69,12603.52,802.02,4.65,4.99,9.64,5.98,1.3378571428571429,85.66428571428571,Bad
2020-03-04,1604.7272727272727,1862.6363636363637,9.0,4.551917808219178,44.71,2.84,3.42,6.26,1.68,212.86,57.16,37.57,12794.05,806.3,8.26,8.64,16.9,6.07,1.9173333333333333,84.02066666666666,Bad
2020-03-05,1661.2222222222222,1901.3333333333333,8.876811594202898,4.195797101449275,47.27,2.77,3.06,5.83,1.68,215.27,57.09,37.47,12803.03,790.0,4.17,4.79,8.96,5.99,1.676,83.29666666666667,Bad
2020-03-08,1635.3333333333333,1897.8333333333333,9.056164383561644,4.991780821917808,45.94,2.43,2.89,5.32,1.68,211.19,54.46,37.22,12527.86,795.46,9.14,7.6,16.740000000000002,5.99,1.7750000000000001,86.14916666666666,Bad
2020-03-09,1772.0,1872.9,8.930769230769231,4.8175384615384615,42.62,2.79,3.15,5.9399999999999995,1.68,211.51,54.15,37.03,12659.19,829.85,3.44,3.56,7.0,5.99,1.5316666666666665,86.84416666666665,Bad
2020-03-10,1745.0,1913.6363636363637,8.922950819672131,4.344262295081967,44.31,2.68,3.2,5.880000000000001,1.68,218.76,58.77,37.03,12769.13,803.95,8.38,8.72,17.1,6.16,1.4124999999999999,84.85916666666667,Bad
2020-03-11,1711.0,1880.6,8.972727272727273,4.676363636363636,46.44,2.75,2.91,5.66,1.67,212.48,57.28,37.18,12675.41,795.73,7.77,8.52,16.29,6.01,1.570909090909091,84.85000000000001,Bad
2020-03-12,1694.0,1912.5555555555557,8.689743589743589,4.064102564102564,49.97,2.92,2.93,5.85,1.68,214.81,61.05,37.73,13094.89,785.29,8.25,7.57,15.82,6.17,1.4527272727272729,85.68636363636364,Bad
2020-03-13,1606.0,1873.3636363636363,8.8375,4.33875,45.37,2.57,2.47,5.04,1.68,213.43,56.37,35.72,12536.49,794.18,3.71,3.64,7.35,5.88,1.3183333333333334,85.08083333333333,Bad
2020-03-14,1531.5,1894.909090909091,8.700000000000001,3.7218750000000003,47.41,2.18,2.27,4.45,1.68,228.1,56.96,36.5,12669.93,807.47,9.19,10.02,19.21,5.92,1.01,87.3225,Good
2020-03-15,1622.0,1883.8,8.658333333333333,3.5741666666666663,45.93,2.49,2.36,4.85,1.68,222.02,58.93,36.72,12375.25,792.58,4.57,4.35,8.92,6.02,1.3533333333333333,87.07666666666667,Bad
2020-03-17,1630.5,1914.625,8.95952380952381,3.6964285714285716,47.34,2.64,2.47,5.11,1.69,216.65,58.11,36.89,12800.34,759.92,10.23,9.7,19.93,6.2,1.2941666666666667,88.4825,Bad
2020-03-18,1669.5,1914.875,9.064285714285713,3.7838095238095235,45.89,2.31,2.3,4.609999999999999,1.68,208.94,56.03,36.97,12778.47,764.77,14.45,14.46,28.91,6.28,1.0808333333333333,88.565,Good
2020-03-19,1555.5,1857.3333333333333,8.96078431372549,3.9098039215686278,44.14,2.72,2.63,5.35,1.68,208.49,59.64,37.18,12783.0,783.42,20.5,19.85,40.35,6.0,1.285,87.33333333333333,Bad
2020-03-22,1572.5,1847.8,8.99,4.073333333333333,47.64,2.47,2.37,4.84,1.68,209.2,58.85,37.42,12989.95,796.73,17.6,17.01,34.61,6.13,0.8691666666666666,86.22333333333334,Good
2020-03-23,1581.0,1821.5,9.016666666666667,4.059166666666667,47.41,3.0,2.91,5.91,1.66,205.2,57.34,36.21,12753.66,779.84,17.74,17.13,34.87,6.0,0.7641666666666667,87.2475,Very Good
2020-03-24,1589.0,1877.9,9.008333333333333,4.0025,40.2,2.61,2.53,5.14,1.65,204.18,53.59,35.26,12249.27,772.46,20.21,19.73,39.94,5.97,0.8233333333333334,86.6425,Good
2020-03-25,1660.5,1877.5,9.091803278688525,4.306065573770492,47.01,3.23,3.26,6.49,1.64,209.32,55.8,36.47,12399.06,796.44,17.56,16.57,34.129999999999995,6.13,0.9541666666666666,87.97416666666668,Good
2020-03-29,1605.0,1799.7,9.049180327868852,4.542786885245902,46.6,3.28,3.16,6.4399999999999995,1.64,205.89,58.11,35.32,12762.88,836.46,17.36,16.84,34.2,5.82,0.9616666666666668,86.64916666666666,Good
2020-03-31,1495.0,1881.0,9.058333333333334,4.664,43.11,3.3,3.13,6.43,1.67,208.89,58.29,34.77,12126.31,849.31,13.71,12.82,26.53,5.92,0.9583333333333334,87.37416666666667,Good
2020-04-03,1572.5,1843.8333333333333,9.045,4.6765,42.15,4.7,4.64,9.34,1.68,202.87,58.7,37.34,12503.29,820.47,14.07,16.15,30.22,6.09,1.2691666666666668,87.15833333333335,Bad
2020-04-05,1653.5,1940.2727272727273,9.14,5.0769090909090915,41.62,4.27,3.86,8.129999999999999,1.68,196.81,60.0,37.85,12891.96,806.23,18.46,16.71,35.17,6.02,0.9866666666666667,85.1775,Good
2020-04-06,1647.0,1882.25,9.050819672131148,5.316557377049181,47.22,4.06,3.81,7.869999999999999,1.68,207.72,56.31,35.64,12831.42,802.6,12.9,12.14,25.04,6.0,1.0683333333333334,86.03333333333335,Good
2020-04-07,1581.0,1834.2727272727273,8.91311475409836,4.097704918032787,46.64,3.33,3.13,6.46,1.68,215.69,54.71,36.2,12604.43,834.13,20.27,19.47,39.739999999999995,5.86,0.9891666666666667,85.5425,Good
2020-04-08,1615.0,1793.8,8.852083333333333,4.29125,39.37,3.25,3.16,6.41,1.68,212.98,55.78,36.23,12506.57,835.36,14.67,13.64,28.310000000000002,6.05,1.3783333333333332,85.21916666666667,Bad
2020-04-09,1581.0,1784.7,8.995000000000001,4.884833333333333,42.64,3.62,3.55,7.17,1.67,209.85,60.16,35.5,12639.57,798.88,15.77,15.75,31.52,6.04,1.875,87.875,Bad
2020-04-11,1530.0,1754.6666666666667,9.036666666666667,4.9175,41.62,4.27,4.27,8.54,1.67,190.67,61.47,37.12,12387.81,821.65,14.91,13.81,28.72,6.04,1.3008333333333333,87.12833333333333,Bad
2020-04-12,1547.0,1757.6363636363637,9.22622950819672,4.630163934426229,43.71,4.19,3.99,8.18,1.66,203.81,57.29,36.88,12417.5,817.97,23.88,22.96,46.84,6.02,1.7383333333333333,87.24166666666667,Bad
2020-04-13,1598.0,1802.5833333333333,9.095081967213114,4.768852459016393,45.42,3.27,3.27,6.54,1.66,203.44,57.07,37.04,12493.96,802.99,19.7,19.81,39.51,6.19,1.5383333333333333,85.505,Bad
2020-04-14,1589.5,1811.0,9.16,4.6055,46.9,3.47,3.36,6.83,1.68,201.31,58.17,35.96,12657.82,795.85,20.32,19.78,40.1,6.11,1.4133333333333333,86.77583333333332,Bad
2020-04-15,1565.3333333333333,1818.9166666666667,9.167605633802816,5.233239436619718,47.95,3.7,3.55,7.25,1.68,203.33,57.79,36.56,12615.46,789.59,22.54,21.68,44.22,6.09,0.9841666666666665,85.84083333333332,Good
2020-04-16,1578.1666666666667,1847.4166666666667,9.095833333333333,4.8533333333333335,46.04,3.69,3.28,6.97,1.68,203.73,57.55,37.2,12663.14,784.72,21.07,18.79,39.86,6.13,1.0416666666666667,86.6275,Good
2020-04-17,1614.3636363636363,1863.1818181818182,9.16891891891892,5.0170270270270265,47.31,2.67,2.43,5.1,1.68,199.71,56.15,35.91,12794.93,785.82,26.29,23.99,50.28,6.15,0.8308333333333332,88.28500000000001,Good
2020-04-18,1636.4545454545455,1882.3636363636363,9.104166666666666,4.726388888888889,46.0,2.28,1.95,4.2299999999999995,1.68,204.56,58.34,36.52,12799.59,818.32,24.01,20.64,44.650000000000006,6.14,0.7374999999999999,86.67999999999999,Very Good
2020-04-19,1610.6666666666667,1846.4444444444443,9.154166666666667,5.02875,44.22,2.87,2.24,5.11,1.68,208.34,59.76,37.48,12682.49,825.12,26.2,20.65,46.849999999999994,6.03,0.8958333333333334,86.14333333333333,Good
2020-05-06,1661.2,1932.0,9.157534246575343,4.700958904109589,36.61,2.97,3.08,6.050000000000001,1.66,219.72,41.42,31.37,12369.17,908.79,16.02,16.49,32.51,5.77,0.6608333333333333,85.95833333333333,Very Good
2020-05-07,1670.5454545454545,1917.7272727272727,9.413513513513514,4.997432432432433,40.21,2.68,2.72,5.4,1.66,221.74,45.57,32.43,12291.37,893.04,19.1,19.33,38.43,5.72,0.5591666666666667,85.075,Very Good
2020-05-19,1631.5,1895.5833333333333,9.026388888888889,3.770972222222222,41.49,3.46,3.34,6.8,1.7,215.45,54.21,36.54,12450.76,880.96,5.48,5.62,11.100000000000001,5.46,1.5558333333333334,90.25416666666666,Bad
2020-05-20,1660.9,1947.4,9.090277777777779,4.285833333333333,44.99,3.29,3.14,6.43,1.7,220.77,55.02,35.19,12563.56,854.3,3.68,7.57,11.25,5.59,1.4683333333333335,89.23166666666667,Bad
2020-05-22,1645.5,1899.9166666666667,9.23611111111111,4.917638888888889,40.0,3.06,2.87,5.93,1.74,217.87,53.95,36.2,12706.37,887.16,7.32,9.96,17.28,5.67,1.8058333333333334,87.65500000000002,Bad
2020-05-24,1665.4545454545455,1937.090909090909,9.094444444444443,4.565416666666667,40.42,3.78,3.75,7.529999999999999,1.78,215.78,55.52,34.75,12336.59,882.8,10.6,11.43,22.03,5.33,0.9808333333333333,88.87,Good
2020-05-25,1657.090909090909,1924.5454545454545,9.0,4.402816901408451,44.57,3.62,3.58,7.2,1.78,230.25,51.56,34.68,12389.88,858.62,3.24,3.96,7.2,5.62,1.0125,88.95583333333333,Good
2020-05-26,1696.0,1978.4,9.240277777777777,4.324999999999999,43.01,3.01,2.91,5.92,1.74,227.15,55.0,36.41,12572.4,866.15,3.45,3.94,7.390000000000001,5.65,1.4133333333333333,88.25750000000001,Bad
2020-05-27,1533.8,1756.7,9.13375,3.8443055555555556,41.19,2.53,2.41,4.9399999999999995,1.72,224.1,52.54,35.67,12174.25,859.25,6.26,10.11,16.369999999999997,5.47,0.9633333333333334,86.22000000000001,Good
2020-05-30,1692.3,1952.0,9.2375,4.14,39.97,3.63,3.69,7.32,1.7,218.04,54.29,36.13,12116.25,888.8,16.79,16.3,33.09,5.46,0.8633333333333333,89.43166666666667,Good
2020-05-31,1731.9,1990.5,9.32638888888889,4.420277777777778,41.05,3.91,3.89,7.800000000000001,1.7,215.85,52.02,36.2,12226.84,875.39,19.17,19.18,38.35,5.51,0.7075,86.67916666666667,Very Good
2020-06-01,1726.1666666666667,1975.25,9.290277777777778,4.593472222222222,40.1,3.48,3.37,6.85,1.69,213.84,53.2,35.89,12103.52,855.42,18.14,17.71,35.85,5.52,0.875,84.5275,Good
2020-06-02,1789.1666666666667,2083.1666666666665,9.305555555555555,4.232638888888889,42.67,3.12,2.97,6.09,1.7,208.64,53.75,35.43,12055.17,844.7,19.08,18.16,37.239999999999995,5.61,0.8966666666666666,84.59916666666668,Good
2020-06-03,1794.6,2006.9,9.277464788732395,4.119577464788732,41.45,2.83,2.81,5.640000000000001,1.7,220.31,53.62,35.92,12032.18,858.05,9.44,9.84,19.28,5.6,0.6791666666666667,86.89833333333333,Very Good
2020-06-04,1768.8181818181818,2044.5454545454545,9.183783783783785,4.069459459459459,45.0,3.02,2.97,5.99,1.69,228.02,54.97,35.65,12048.47,857.0,14.16,15.44,29.6,5.64,0.5841666666666666,87.25166666666667,Very Good
2020-06-08,1756.2,2037.2,9.416666666666666,4.521527777777778,43.36,3.81,3.78,7.59,1.68,207.56,52.66,36.35,12578.12,847.1,22.48,22.3,44.78,5.81,1.0191666666666668,87.22916666666667,Good
2020-06-09,1730.5555555555557,2020.5555555555557,9.325416666666666,4.5055555555555555,43.3,3.71,3.43,7.140000000000001,1.68,211.18,51.88,36.38,12259.87,814.4,21.35,19.91,41.260000000000005,5.74,0.9508333333333333,86.065,Good
2020-06-14,1769.5833333333333,2055.6666666666665,9.357692307692307,4.996794871794871,40.52,4.39,4.4,8.79,1.7,225.97,52.64,36.6,12544.14,853.58,18.79,18.53,37.32,5.83,1.0483333333333333,85.415,Good
2020-06-15,1744.090909090909,2039.6363636363637,9.148611111111112,4.795277777777778,40.05,3.83,3.83,7.66,1.7,217.7,51.19,37.04,12472.77,838.44,17.71,17.65,35.36,5.7,1.2275,84.90666666666667,Bad
2020-06-17,1752.1666666666667,1994.75,9.002777777777778,4.317638888888889,44.23,3.71,2.99,6.7,1.7,214.35,51.57,35.31,12896.63,822.24,20.42,12.55,32.97,5.73,1.2433333333333334,87.59583333333335,Bad
2020-06-19,1724.25,2024.5,8.975000000000001,3.8931944444444446,43.17,3.65,3.46,7.109999999999999,1.7,212.7,53.35,36.95,12852.31,853.25,13.85,13.18,27.03,5.74,1.4008333333333332,86.8675,Bad
2020-06-20,1736.25,2037.5,8.98181818181818,4.283181818181818,42.91,3.48,3.35,6.83,1.7,206.16,49.84,37.45,12659.6,859.01,19.07,19.99,39.06,5.63,1.9425,87.97000000000001,Bad
2020-06-21,1733.2727272727273,2026.909090909091,9.121212121212121,4.761212121212122,41.62,3.51,2.92,6.43,1.7,216.44,55.7,37.06,12890.24,878.84,22.22,20.37,42.59,5.77,1.7,88.49333333333334,Bad
2020-06-24,1692.1818181818182,1966.8181818181818,9.133333333333333,4.674722222222222,43.56,4.3,4.04,8.34,1.69,230.36,52.65,36.14,12754.73,851.07,14.67,14.69,29.36,5.76,2.7392857142857143,88.92285714285715,Bad
2020-06-25,1684.4166666666667,1974.5833333333333,9.06,4.484533333333333,45.94,3.81,3.79,7.6,1.69,238.65,53.34,36.27,13101.5,849.03,19.02,19.48,38.5,5.81,1.5591666666666668,88.27666666666666,Bad
2020-06-26,1657.4,1958.6,9.026388888888889,4.068472222222223,43.21,4.1,4.12,8.219999999999999,1.68,204.48,52.55,36.41,12987.68,854.1,22.4,22.59,44.989999999999995,5.81,1.5333333333333334,88.69,Bad
2020-06-27,1715.6,1966.8,9.066666666666666,4.52,44.83,4.11,4.23,8.34,1.68,219.66,49.7,37.65,12999.57,825.68,15.79,17.5,33.29,5.68,1.4375,88.02333333333333,Bad
2020-06-28,1716.75,1966.4166666666667,9.140277777777778,4.860972222222222,44.75,4.21,4.37,8.58,1.68,224.78,51.49,36.08,13010.24,816.86,20.47,21.41,41.879999999999995,5.76,1.6366666666666667,86.38583333333332,Bad
2020-06-30,1719.1666666666667,1950.6666666666667,9.115277777777777,4.320694444444444,40.11,3.81,4.3,8.11,1.68,224.97,52.7,35.65,12975.66,821.0,21.53,22.06,43.59,5.9,1.5666666666666667,86.13,Bad
2020-07-02,1750.090909090909,2017.3636363636363,8.90857142857143,3.849714285714286,48.03,3.7,3.97,7.67,1.63,227.79,51.0,33.81,12609.91,808.62,12.55,13.48,26.03,5.52,1.61,87.07666666666667,Bad
2020-07-03,1736.6,2005.0,9.064788732394366,3.910704225352113,46.43,3.59,3.88,7.47,1.68,239.37,53.23,33.89,12503.26,796.25,19.66,21.37,41.03,5.61,0.8141666666666666,87.76333333333334,Good
2020-07-04,1750.1666666666667,2020.3333333333333,9.059722222222222,4.246666666666666,50.91,3.75,4.16,7.91,1.68,227.54,54.1,35.46,13305.7,785.78,15.3,16.31,31.61,5.84,0.8825,88.08666666666666,Good
2020-07-05,1757.0833333333333,2024.8333333333333,9.216666666666667,4.303636363636364,45.08,3.7,4.03,7.73,1.68,223.9,54.62,36.22,13011.98,782.74,21.52,24.5,46.019999999999996,5.82,0.6749999999999999,89.56833333333333,Very Good
2020-07-06,1762.7142857142858,2046.5714285714287,9.35,4.570571428571428,39.04,3.79,3.92,7.71,1.68,220.48,48.64,34.51,12582.81,790.7,19.1,19.57,38.67,5.6,0.6241666666666666,87.11416666666666,Very Good
2020-07-07,1743.0833333333333,2042.5833333333333,9.068055555555555,4.225416666666667,45.23,3.63,3.92,7.55,1.68,228.73,52.21,36.6,13075.85,786.52,19.59,21.53,41.120000000000005,5.74,0.7091666666666666,87.11083333333333,Very Good
2020-07-09,1738.4166666666667,2004.5833333333333,9.172058823529412,4.11,48.17,4.18,4.61,8.79,1.68,228.15,55.53,35.7,13242.32,812.62,9.87,11.85,21.72,5.83,0.6425,85.37916666666666,Very Good
2020-07-10,1775.6666666666667,2055.5,9.030555555555557,4.065138888888889,45.91,4.25,4.69,8.940000000000001,1.68,225.43,54.0,36.38,13248.59,810.49,5.93,5.88,11.809999999999999,5.83,0.5633333333333334,88.25166666666667,Very Good
2020-07-14,1758.3636363636363,2033.3636363636363,9.009722222222223,4.083333333333333,44.88,3.08,3.57,6.65,1.68,242.57,53.79,36.95,12869.88,828.12,6.13,6.84,12.969999999999999,5.8,1.34,88.48833333333333,Bad
2020-07-15,1737.0,2037.3333333333333,8.868055555555555,3.703888888888889,40.54,3.34,3.44,6.779999999999999,1.68,239.79,53.72,36.62,12862.96,813.64,2.86,3.12,5.98,5.63,0.9825,88.48416666666667,Good
2020-07-16,1701.6666666666667,1994.5833333333333,8.813698630136987,3.446301369863014,39.52,3.18,2.72,5.9,1.68,244.57,48.05,34.67,12283.71,824.23,5.51,4.45,9.96,5.54,1.2783333333333333,89.21083333333333,Bad
2020-07-17,1687.0833333333333,1967.25,8.954166666666667,3.5902777777777777,48.78,3.64,3.34,6.98,1.68,234.26,50.29,35.06,13136.39,778.79,6.48,7.0,13.48,5.76,0.9291666666666667,88.71833333333332,Good
2020-07-18,1733.909090909091,2030.6363636363637,9.077777777777778,3.981666666666667,49.62,3.75,3.67,7.42,1.68,238.77,50.62,36.23,13160.06,783.29,9.4,10.73,20.130000000000003,5.93,0.7341666666666667,87.55916666666667,Very Good
2020-07-19,1752.2727272727273,2018.090909090909,9.059154929577465,3.8215492957746475,49.59,3.05,3.18,6.23,1.68,251.55,50.1,34.51,12723.91,794.37,9.27,8.42,17.689999999999998,5.69,0.8308333333333334,87.6375,Good
2020-07-20,1707.6363636363637,1986.3636363636363,9.056944444444445,3.807777777777778,49.9,3.25,3.63,6.88,1.68,242.25,51.97,35.67,12915.51,782.57,14.6,16.27,30.869999999999997,5.72,0.6108333333333333,87.21083333333333,Very Good
2020-07-21,1728.0,1997.909090909091,9.027777777777779,4.073888888888889,44.36,3.48,4.25,7.73,1.68,246.31,52.77,36.35,12845.13,799.56,5.1,3.57,8.67,5.84,0.8258333333333333,87.29083333333334,Good
2020-07-22,1696.5,1970.0833333333333,8.968181818181819,3.42469696969697,46.11,4.01,4.26,8.27,1.68,251.82,46.19,34.5,12470.42,826.69,6.06,5.37,11.43,5.57,0.9616666666666666,86.85833333333333,Good
2020-07-25,1671.0833333333333,1940.1666666666667,9.020833333333334,3.4634722222222223,43.45,2.81,5.03,7.84,1.68,250.89,48.6,35.78,12531.99,819.24,16.29,18.17,34.46,5.79,0.785,88.38166666666666,Very Good
2020-07-27,1704.6,1963.7,9.175,3.8562499999999997,45.92,3.36,3.74,7.1,1.65,249.5,49.68,35.82,12574.94,864.94,18.62,20.74,39.36,5.69,0.5625,89.13916666666667,Very Good
2020-07-30,1663.5,1951.8333333333333,9.20135135135135,4.021351351351351,46.79,3.94,4.11,8.05,1.64,238.65,50.0,36.47,12741.18,846.24,23.98,22.04,46.019999999999996,5.78,0.6183333333333333,87.25333333333333,Very Good
2020-07-31,1691.9166666666667,1974.75,9.01388888888889,3.874861111111111,47.52,3.88,4.01,7.89,1.64,236.92,50.0,36.36,12908.07,829.9,15.33,15.7,31.03,5.92,0.48583333333333334,87.85833333333333,Very Good
2020-08-01,1681.5,1975.8333333333333,9.143055555555556,4.047638888888889,48.0,3.86,3.88,7.74,1.64,231.9,50.0,36.46,13080.46,837.81,23.12,27.5,50.620000000000005,5.84,0.7825000000000001,88.11333333333333,Very Good
2020-08-04,1732.0,1995.6,9.179710144927537,3.985797101449275,45.5,3.69,4.16,7.85,1.62,221.49,50.12,35.34,12367.76,855.15,13.1,16.17,29.270000000000003,5.61,0.9033333333333333,87.76333333333334,Good
2020-08-06,1671.3333333333333,1916.5833333333333,9.06891891891892,3.991081081081081,47.0,4.17,4.17,8.34,1.66,229.71,50.0,35.87,12963.9,859.67,13.75,18.84,32.59,5.88,0.6925,88.10166666666667,Very Good
2020-08-07,1685.4545454545455,1970.5454545454545,9.266666666666667,4.6066666666666665,46.09,4.39,4.47,8.86,1.66,229.45,47.77,36.52,13034.42,849.02,12.52,18.26,30.78,5.91,0.7741666666666666,86.8725,Very Good
2020-08-09,1732.7272727272727,2008.8181818181818,9.1875,4.968055555555555,45.0,3.79,4.15,7.94,1.66,237.73,49.95,36.53,12903.93,860.92,4.32,4.5,8.82,5.88,0.8608333333333333,86.395,Good
2020-08-11,1642.8,1921.1,9.094444444444443,4.1123611111111105,43.21,3.79,3.96,7.75,1.65,229.58,48.48,36.52,12892.53,864.96,23.04,24.07,47.11,5.66,0.585,89.43333333333334,Very Good
2020-08-13,1618.5454545454545,1864.090909090909,9.07027027027027,3.937972972972973,47.64,4.17,4.2,8.370000000000001,1.66,245.76,51.92,36.37,12987.64,897.28,18.56,18.84,37.4,5.78,0.415,88.855,Very Good
2020-08-14,1631.4545454545455,1887.3636363636363,9.087499999999999,4.740833333333333,44.69,4.52,4.5,9.02,1.66,236.67,47.87,36.78,13096.09,886.86,16.88,19.51,36.39,5.72,0.3866666666666667,88.15750000000001,Very Good
2020-08-15,1596.1818181818182,1885.4545454545455,9.045833333333333,4.270555555555556,48.28,4.15,4.2,8.350000000000001,1.66,243.18,48.33,36.54,13017.45,882.27,17.91,23.99,41.9,5.91,0.5566666666666666,88.39666666666666,Very Good
2020-08-16,1610.2727272727273,1895.3636363636363,9.104166666666666,3.7815277777777774,48.0,3.34,3.55,6.89,1.66,247.53,46.94,36.68,12798.46,895.82,20.73,20.68,41.41,5.82,0.6566666666666666,87.63666666666667,Very Good
2020-08-17,1599.909090909091,1876.4545454545455,9.05068493150685,3.585890410958904,48.0,3.42,3.45,6.87,1.66,238.82,50.02,36.57,12905.04,875.54,23.47,21.41,44.879999999999995,5.92,0.7608333333333333,86.94083333333333,Very Good
2020-08-18,1626.875,1890.375,9.002777777777778,3.783888888888889,48.0,3.55,3.67,7.22,1.66,243.81,50.49,36.5,12891.68,873.66,20.14,20.33,40.47,5.87,0.5516666666666666,89.46499999999999,Very Good
2020-08-19,1679.909090909091,1948.7272727272727,9.0125,4.204722222222222,47.09,3.76,3.74,7.5,1.66,250.74,48.74,36.16,12733.43,891.99,1.89,2.23,4.12,5.82,0.8941666666666667,89.04833333333333,Good
2020-08-20,1644.6363636363637,1928.3636363636363,8.994594594594595,4.014594594594595,47.67,4.07,4.03,8.100000000000001,1.66,244.35,50.3,36.87,12981.2,888.8,6.55,7.73,14.280000000000001,5.74,0.7216666666666667,86.7675,Very Good
2020-08-21,1639.5454545454545,1919.2727272727273,8.880555555555555,3.931805555555555,44.68,3.68,3.58,7.26,1.64,245.22,46.33,35.01,12457.41,894.72,2.74,5.46,8.2,5.53,0.6783333333333333,86.81166666666667,Very Good
2020-08-22,1657.0,1978.6666666666667,8.815151515151515,3.6348484848484848,49.41,3.8,3.82,7.619999999999999,1.64,250.38,48.59,35.91,12932.25,882.89,2.39,2.39,4.78,5.73,0.465,86.84166666666665,Very Good
2020-08-23,1700.25,1969.875,8.912500000000001,4.129583333333333,47.57,4.01,4.33,8.34,1.64,237.68,47.66,35.75,12803.25,881.89,8.66,8.84,17.5,5.75,0.515,88.35000000000001,Very Good
2020-08-24,1709.0,2005.4166666666667,9.06111111111111,4.49875,40.54,4.01,4.13,8.14,1.64,228.44,46.84,36.63,12844.78,865.56,5.36,5.6,10.96,5.88,0.6041666666666666,85.84083333333332,Very Good
2020-08-25,1710.7272727272727,1964.090909090909,9.081944444444444,4.444166666666667,47.07,4.23,4.78,9.010000000000002,1.66,231.67,50.78,36.52,13050.32,859.91,8.03,8.8,16.83,5.95,0.8141666666666666,86.3175,Good
2020-08-26,1732.5833333333333,1978.6666666666667,9.073239436619719,4.234225352112676,43.52,4.16,4.64,8.8,1.66,239.64,50.73,36.41,12672.19,868.37,6.64,6.39,13.03,5.86,0.7083333333333334,86.86500000000001,Very Good
2020-08-27,1704.5454545454545,1976.090909090909,8.983783783783784,3.7752702702702705,47.09,3.86,4.27,8.129999999999999,1.66,243.91,48.74,36.63,12733.68,875.0,6.08,4.34,10.42,5.94,0.6783333333333333,87.6425,Very Good
2020-08-28,1639.25,1928.75,8.962499999999999,3.6862500000000002,48.55,4.19,4.76,8.95,1.66,244.17,50.0,36.68,12913.37,873.44,6.47,6.3,12.77,5.79,0.7408333333333333,85.05833333333334,Very Good
2020-08-29,1664.8333333333333,1945.0,8.959722222222222,3.921111111111111,47.09,4.32,5.07,9.39,1.66,239.7,47.32,36.09,12975.79,870.21,6.1,6.37,12.469999999999999,5.82,0.82,85.8975,Good
2020-08-30,1665.5454545454545,1939.8181818181818,8.866666666666667,4.392222222222222,45.36,3.63,3.83,7.46,1.66,239.51,45.0,35.71,12834.44,854.13,6.39,1.62,8.01,5.84,0.8208333333333333,87.75666666666666,Good
2020-09-01,1664.090909090909,1931.3636363636363,8.931944444444445,3.883194444444444,46.91,4.08,4.61,8.690000000000001,1.66,247.45,48.1,36.32,12694.75,880.13,3.48,6.57,10.05,5.91,0.8125,85.76666666666667,Good
2020-09-02,1686.8333333333333,1968.9166666666667,8.980555555555556,4.06125,42.26,4.05,4.27,8.32,1.66,245.27,47.63,35.41,12274.37,880.28,3.57,6.61,10.18,5.74,0.6041666666666666,85.09083333333334,Very Good
2020-09-03,1677.5,1925.6666666666667,8.828378378378378,3.7913513513513513,47.41,4.09,4.58,8.67,1.66,251.03,50.03,36.34,12735.68,858.65,4.18,7.59,11.77,6.0,0.8058333333333333,83.86,Good
2020-09-04,1656.5,1917.75,8.934722222222222,3.820138888888889,47.01,4.17,4.21,8.379999999999999,1.66,237.06,48.82,36.7,12958.95,871.45,17.71,16.75,34.46,5.87,0.6866666666666666,86.94833333333334,Very Good
2020-09-05,1652.0,1938.9166666666667,9.228787878787879,5.2736363636363635,49.29,4.45,4.22,8.67,1.66,236.74,51.68,36.51,12771.58,879.51,16.0,11.28,27.28,5.91,0.8408333333333333,85.50416666666666,Good
2020-09-06,1685.4166666666667,1956.8333333333333,9.165277777777778,4.664861111111112,47.64,3.75,3.29,7.04,1.66,236.89,50.53,36.6,12826.98,892.44,17.72,18.4,36.12,6.01,0.9016666666666667,85.19083333333333,Good
2020-09-07,1723.5833333333333,2008.5,9.173239436619717,4.909718309859154,45.91,3.71,3.5,7.21,1.66,236.97,52.08,36.87,12916.35,870.02,23.56,18.21,41.769999999999996,6.13,0.6508333333333333,86.50166666666667,Very Good
2020-09-08,1752.111111111111,2025.3333333333333,9.254166666666666,4.693333333333333,45.07,3.89,3.53,7.42,1.67,228.19,49.57,36.92,12996.51,856.82,22.99,21.95,44.94,6.14,0.7233333333333333,84.59333333333333,Very Good
2020-09-09,1728.0,2028.8,9.204166666666667,4.550833333333333,43.42,4.15,3.81,7.960000000000001,1.66,224.04,48.29,37.44,13033.1,871.19,26.38,23.85,50.230000000000004,6.04,0.7783333333333333,83.64,Very Good
2020-09-10,1721.6363636363637,1999.0,9.18108108108108,4.312162162162163,47.09,3.97,3.45,7.42,1.67,219.15,48.67,38.59,13403.09,865.7,24.18,21.23,45.41,6.22,0.9908333333333333,84.95083333333334,Good
2020-09-11,1719.2,2022.9,9.308333333333334,4.834444444444444,41.86,3.88,3.02,6.9,1.68,227.35,47.92,37.16,12816.32,890.77,24.25,17.84,42.09,6.1,1.4016666666666666,84.75916666666667,Bad
2020-09-15,1695.2727272727273,1974.5454545454545,9.16056338028169,4.706901408450705,48.83,4.0,3.89,7.890000000000001,1.64,232.9,46.52,37.21,12990.67,871.58,24.92,23.6,48.52,6.32,0.5791666666666667,85.81166666666667,Very Good
2020-09-16,1719.7,2012.4,9.211111111111112,5.397916666666666,47.78,3.98,4.87,8.85,1.64,236.6,51.09,37.24,12834.99,863.43,22.4,22.16,44.56,6.23,0.5775,87.77583333333332,Very Good
2020-09-17,1783.1,2075.2,9.05135135135135,4.67527027027027,40.44,3.73,4.3,8.03,1.64,234.06,48.63,36.56,12110.26,877.01,9.7,9.77,19.47,5.76,0.6166666666666667,86.36583333333334,Very Good
2020-09-18,1699.4545454545455,1947.3636363636363,9.065277777777778,3.910277777777778,45.63,3.4,3.35,6.75,1.64,226.7,50.66,37.53,13049.14,862.87,20.91,20.59,41.5,6.13,0.61,86.61833333333334,Very Good
2020-09-19,1686.5833333333333,1980.3333333333333,9.017808219178082,4.0086301369863016,50.76,3.43,3.68,7.11,1.64,236.08,52.71,37.93,12618.62,869.36,21.31,19.7,41.01,6.12,0.6708333333333334,85.29666666666667,Very Good
2020-09-20,1690.090909090909,1969.2727272727273,9.159722222222221,4.462916666666667,46.41,4.02,5.02,9.04,1.64,225.97,48.62,37.84,12724.06,871.1,11.77,11.96,23.73,6.24,0.59,85.78166666666665,Very Good
2020-09-24,1718.909090909091,1993.8181818181818,9.128767123287671,4.468219178082192,48.05,3.88,3.6,7.48,1.64,230.35,48.02,37.8,13151.21,862.96,19.93,18.48,38.41,6.26,0.6566666666666667,85.08,Very Good
2020-09-25,1741.1,2008.9,9.184722222222222,4.182777777777778,46.01,3.46,3.26,6.72,1.64,234.3,47.08,37.71,12797.34,885.65,20.57,19.22,39.79,6.05,0.6758333333333333,85.70666666666666,Very Good
2020-09-26,1795.7272727272727,2076.909090909091,9.255555555555555,4.349583333333333,47.83,2.92,2.79,5.71,1.64,240.63,53.76,38.07,12745.45,876.79,4.49,4.61,9.100000000000001,6.01,0.525,83.18333333333334,Very Good
2020-09-27,1803.5454545454545,2091.3636363636365,9.091666666666667,3.8808333333333334,48.91,2.81,2.75,5.5600000000000005,1.64,240.47,50.9,37.83,12936.08,852.33,15.98,15.05,31.03,6.14,0.5650000000000001,83.24916666666667,Very Good
2020-09-28,1790.1,2033.0,9.144444444444444,4.014027777777778,49.47,2.41,2.01,4.42,1.64,222.82,50.0,38.0,13172.01,844.58,23.09,19.85,42.94,5.97,1.0883333333333334,85.265,Good
2020-09-30,1720.090909090909,1969.090909090909,9.1875,4.121944444444444,49.08,2.85,2.33,5.18,1.64,223.38,51.49,37.89,12998.8,867.92,17.34,17.17,34.510000000000005,6.06,0.6733333333333333,85.53000000000002,Very Good
2020-10-01,1750.9166666666667,2001.8333333333333,9.182432432432432,4.297027027027028,44.87,2.64,2.44,5.08,1.64,223.89,47.93,38.2,13004.64,858.8,15.64,15.09,30.73,6.08,0.8208333333333333,86.11916666666667,Good
2020-10-02,1724.6363636363637,2028.4545454545455,9.156944444444443,3.7708333333333335,43.54,2.85,2.61,5.46,1.64,230.37,47.71,37.29,12883.04,853.41,19.02,18.07,37.09,6.26,0.6716666666666667,85.11166666666666,Very Good
2020-10-03,1775.5454545454545,2036.2727272727273,9.2375,3.872916666666667,42.71,3.19,3.02,6.21,1.64,228.37,49.73,37.83,12763.3,855.27,17.41,16.17,33.58,6.13,0.615,83.585,Very Good
2020-10-04,1735.0833333333333,2039.1666666666667,9.252777777777778,4.155277777777778,43.57,3.35,3.09,6.4399999999999995,1.64,221.55,52.75,37.95,13005.07,852.01,21.53,18.73,40.260000000000005,6.17,0.6749999999999999,81.21833333333333,Very Good
2020-10-05,1743.6,1983.0,9.103125,4.52359375,41.28,3.38,3.26,6.64,1.58,229.23,46.02,36.01,12284.81,854.0,17.66,16.99,34.65,6.02,0.5827272727272728,84.87727272727273,Very Good
2020-10-06,1743.1666666666667,1992.3333333333333,9.36086956521739,4.988985507246377,45.12,3.37,3.21,6.58,1.61,234.67,46.86,36.56,12360.93,849.39,15.99,15.53,31.52,6.01,0.6483333333333333,84.77666666666667,Very Good
2020-10-08,1712.4545454545455,2018.090909090909,9.123287671232877,4.307397260273973,44.85,3.1,2.73,5.83,1.64,221.11,48.29,36.1,12585.18,834.67,18.21,16.13,34.34,6.24,0.6716666666666667,83.26583333333333,Very Good
2020-10-09,1677.090909090909,1969.2727272727273,9.069444444444445,3.7215277777777778,44.92,2.87,2.46,5.33,1.64,223.12,48.0,38.58,13320.35,849.86,19.21,16.65,35.86,6.52,0.6525,83.9175,Very Good
2020-10-10,1729.0,2014.3333333333333,9.23380281690141,4.270140845070423,45.7,3.28,2.91,6.1899999999999995,1.64,218.88,49.94,38.63,13189.75,846.08,17.96,16.13,34.09,6.51,0.655,83.865,Very Good
2020-10-11,1758.5,2048.4,9.245833333333334,4.481805555555556,44.33,3.21,2.85,6.0600000000000005,1.64,207.87,53.32,38.91,13371.81,837.56,21.05,18.88,39.93,6.52,0.8246153846153846,82.99000000000001,Good
2020-10-12,1703.125,2007.375,9.193442622950819,4.034262295081967,45.19,3.12,2.84,5.96,1.64,216.3,51.87,37.35,13164.94,838.23,21.41,19.34,40.75,6.34,0.6941666666666667,84.75833333333334,Very Good
2020-10-14,1708.090909090909,2033.6363636363637,9.253424657534246,4.304794520547945,45.84,3.23,3.26,6.49,1.64,220.41,49.25,36.77,12719.3,836.15,15.59,15.49,31.08,6.17,0.7108333333333333,82.79166666666667,Very Good
2020-10-15,1726.6666666666667,2002.1666666666667,9.256,4.465866666666667,44.63,2.86,2.82,5.68,1.64,214.08,54.97,37.61,12831.07,829.04,17.38,16.79,34.17,6.17,0.7599999999999999,84.94416666666667,Very Good
2020-10-16,1821.6,2063.7,9.241095890410959,4.451095890410959,45.8,3.08,3.0,6.08,1.64,219.7,54.0,36.75,13005.87,827.44,15.06,17.64,32.7,6.39,0.7358333333333333,84.27916666666667,Very Good
2020-10-29,1699.3,1967.8,9.215584415584416,4.499090909090909,48.08,4.77,4.82,9.59,1.64,226.85,53.0,37.1,12835.9,824.37,22.77,23.22,45.989999999999995,6.12,0.7000000000000001,85.93333333333334,Very Good
2020-10-30,1667.909090909091,1947.1818181818182,9.209090909090909,4.44469696969697,45.92,4.78,5.18,9.96,1.64,223.0,50.84,37.31,12887.5,826.58,19.67,20.8,40.47,6.09,0.7575,84.33083333333333,Very Good
2020-10-31,1641.5,1952.5833333333333,9.154794520547945,4.359178082191781,47.26,4.21,4.36,8.57,1.64,235.24,51.37,37.15,12867.16,817.04,15.57,15.69,31.259999999999998,5.95,0.7608333333333333,84.05333333333333,Very Good
2020-11-02,1692.8181818181818,2010.090909090909,9.217808219178082,5.008767123287671,43.92,4.86,4.85,9.71,1.64,220.11,55.53,37.3,13060.57,825.27,18.38,18.31,36.69,6.05,0.7949999999999999,83.47916666666667,Very Good
2020-11-03,1703.1666666666667,1944.8333333333333,9.234722222222222,5.008055555555555,47.37,4.46,4.35,8.809999999999999,1.64,224.35,54.38,37.06,13148.27,825.25,20.74,20.35,41.09,6.1,1.0741666666666667,83.36416666666666,Good
2020-11-04,1668.1818181818182,1936.0,9.140277777777778,4.460972222222222,47.01,4.22,4.27,8.489999999999998,1.64,222.78,50.13,37.26,13269.32,844.28,11.93,12.37,24.299999999999997,6.21,1.1833333333333333,83.88583333333334,Good
2020-11-05,1667.1538461538462,1957.6923076923076,9.203225806451613,4.566774193548387,45.67,4.5,4.44,8.940000000000001,1.64,211.53,50.0,36.89,13145.82,837.64,20.24,22.88,43.12,6.04,0.5366666666666666,85.46166666666666,Very Good
2020-11-06,1873.9444444444443,2167.8333333333335,9.202777777777778,4.707083333333333,46.53,5.09,5.39,10.48,1.64,210.07,51.16,37.24,12836.05,813.41,18.88,19.39,38.269999999999996,5.98,0.3925,83.12916666666668,Very Good
2020-11-07,1695.75,1981.0,9.037500000000001,4.095555555555555,42.25,4.99,5.45,10.440000000000001,1.64,218.22,54.41,37.16,12678.6,851.21,17.76,17.82,35.58,5.77,0.4041666666666666,84.57166666666667,Very Good
2020-11-08,1605.0,1898.25,9.169444444444444,4.025416666666667,47.22,5.29,5.54,10.83,1.64,218.04,50.02,36.95,13238.47,851.66,15.9,15.93,31.83,6.11,0.5683333333333334,85.695,Very Good
2020-11-12,1620.2727272727273,1903.3636363636363,9.14054054054054,4.064864864864865,42.3,4.89,4.9,9.79,1.64,200.63,58.45,37.19,13177.1,860.96,16.63,17.26,33.89,6.21,1.0869230769230769,82.0123076923077,Good
2020-11-13,1605.888888888889,1876.4444444444443,9.215277777777779,4.386527777777777,43.66,4.94,5.06,10.0,1.64,196.93,55.15,36.55,13183.47,830.97,23.33,23.57,46.9,6.15,0.8183333333333334,84.27666666666666,Good
2020-11-14,1545.8,1804.5,9.372222222222222,4.578055555555555,44.69,5.21,5.5,10.71,1.64,216.31,44.01,35.14,12945.44,844.21,22.01,22.16,44.17,6.28,0.9792307692307692,85.24153846153845,Good
2020-11-19,1560.6,1856.6,9.14054054054054,3.87027027027027,42.11,4.6,4.53,9.129999999999999,1.66,222.78,24.9,34.41,12540.87,821.81,20.83,19.94,40.769999999999996,5.95,0.8266666666666667,84.66,Good
2020-11-20,1619.25,1913.5,9.29402985074627,4.236119402985074,45.15,4.25,4.22,8.469999999999999,1.65,232.05,24.36,32.94,12008.46,828.45,19.51,18.93,38.44,5.87,0.6549999999999999,84.21333333333332,Very Good
2020-11-24,1531.0833333333333,1829.25,8.993939393939394,3.816969696969697,48.2,2.97,3.13,6.1,1.63,238.51,53.85,34.87,12846.76,886.39,18.18,19.02,37.2,6.03,0.8024999999999999,86.07416666666667,Good
2020-11-25,1563.5,1877.7,9.097222222222221,4.072638888888889,50.79,3.4,3.76,7.16,1.62,235.51,51.21,34.77,13003.55,866.38,17.9,20.23,38.129999999999995,6.24,1.345,84.51666666666667,Bad
2020-11-26,1607.5833333333333,1889.6666666666667,9.086842105263159,4.032631578947369,47.35,4.34,4.43,8.77,1.64,223.71,54.01,35.76,13121.02,848.44,20.48,20.94,41.42,6.45,0.88,86.04583333333333,Good
2020-11-27,1630.6,1887.0,9.175342465753424,4.132465753424658,50.44,4.71,4.71,9.42,1.65,233.7,51.67,35.16,13090.87,827.15,17.75,17.66,35.41,6.47,0.5558333333333333,85.64416666666666,Very Good
2020-11-28,1638.8,1910.9,9.24054054054054,4.175405405405406,48.3,4.42,4.49,8.91,1.66,221.84,50.56,35.65,12950.59,810.12,20.06,20.28,40.34,6.38,0.6033333333333334,86.90166666666666,Very Good
2020-11-29,1645.3,1918.0,9.306756756756757,4.0797297297297295,45.14,4.54,4.61,9.15,1.66,210.87,55.0,35.3,12686.13,822.14,23.01,23.09,46.1,6.31,0.7341666666666667,85.88166666666666,Very Good
2020-12-01,1571.5454545454545,1829.4545454545455,9.035194805194806,3.8267532467532472,45.71,4.32,4.86,9.18,1.65,232.85,47.4,34.22,12460.07,838.93,16.06,16.61,32.67,6.22,0.8366666666666668,85.0225,Good
2020-12-02,1546.2727272727273,1821.6363636363637,9.342105263157896,4.087763157894737,48.22,3.89,3.84,7.73,1.64,221.65,51.56,35.81,13290.55,817.57,19.48,19.25,38.730000000000004,6.68,0.6591666666666667,84.8625,Very Good
2020-12-03,1577.3,1852.6,9.266666666666666,4.159358974358974,47.56,3.66,3.68,7.34,1.65,221.8,50.03,36.59,13297.72,820.4,17.82,17.89,35.71,6.6,0.6866666666666666,86.97583333333334,Very Good
2020-12-04,1650.6363636363637,1948.3636363636363,9.32972972972973,4.6921621621621625,47.58,4.19,4.5,8.690000000000001,1.66,214.74,47.35,35.67,12851.38,811.49,17.37,13.69,31.060000000000002,6.33,0.6775000000000001,85.49083333333334,Very Good
2020-12-05,1653.1666666666667,1961.1666666666667,9.069333333333335,4.527466666666666,46.49,3.84,3.9,7.74,1.66,220.96,54.99,36.83,13363.56,812.28,17.9,16.94,34.84,6.48,0.9208333333333334,87.65916666666668,Good
2020-12-08,1726.8181818181818,2018.090909090909,9.498507462686566,5.604328358208956,46.24,4.35,4.37,8.719999999999999,1.64,204.22,53.09,35.42,13437.98,785.87,17.77,21.74,39.51,6.74,0.8933333333333332,84.29416666666667,Good
2020-12-09,1726.0833333333333,1988.9166666666667,9.395833333333334,5.485416666666667,45.08,3.59,3.58,7.17,1.64,216.47,51.89,34.63,13519.3,787.18,15.86,18.6,34.46,6.71,0.8224999999999999,84.73083333333334,Good
2020-12-10,1736.7,2018.9,9.239080459770115,4.823333333333333,45.95,2.74,2.72,5.460000000000001,1.64,210.57,55.16,36.19,13629.7,830.16,18.81,19.89,38.7,6.52,1.0191666666666668,84.66583333333334,Good
2020-12-11,1728.0,2017.0,9.457534246575342,5.928082191780822,46.08,3.73,3.61,7.34,1.64,199.55,54.28,35.38,12969.4,818.85,20.62,20.04,40.66,6.1,1.213846153846154,83.44153846153846,Bad
2020-12-12,1666.4,2007.0,9.427397260273974,5.587808219178083,46.22,3.49,3.48,6.970000000000001,1.66,206.92,58.53,36.17,13228.48,773.96,22.62,22.77,45.39,6.36,1.0008333333333332,84.29083333333334,Good
2020-12-13,1716.8181818181818,2039.2727272727273,9.275949367088607,4.5115189873417725,42.32,2.94,2.94,5.88,1.67,207.73,53.78,35.44,13254.84,809.86,21.51,19.06,40.57,6.28,1.3150000000000002,84.80916666666667,Bad
2020-12-14,1771.7272727272727,2083.4545454545455,9.42235294117647,5.022705882352941,46.1,4.14,4.23,8.370000000000001,1.69,207.65,55.27,36.14,13252.01,794.12,17.84,16.45,34.29,6.55,1.0116666666666667,84.7725,Good
2020-12-15,1703.2222222222222,1980.5555555555557,9.25897435897436,4.781538461538461,42.3,3.66,3.58,7.24,1.68,220.39,50.35,35.2,12686.62,811.28,11.56,11.05,22.61,6.29,1.0566666666666666,86.31833333333333,Good
2020-12-16,1711.4166666666667,1988.4166666666667,9.361643835616437,4.939726027397261,48.2,2.92,2.91,5.83,1.68,227.45,52.23,35.6,13174.78,798.94,21.83,22.21,44.04,6.59,1.0050000000000001,85.23416666666667,Good
2020-12-19,1651.090909090909,1939.0,9.184507042253522,4.447605633802817,46.1,2.04,2.05,4.09,1.66,208.67,53.21,34.96,12361.72,662.93,13.32,12.67,25.990000000000002,6.21,2.686153846153846,84.07461538461538,Bad
2020-12-20,1654.7272727272727,1929.909090909091,9.181818181818182,4.4762121212121215,45.17,2.68,2.66,5.34,1.69,210.9,53.15,34.82,12636.08,695.84,15.64,15.88,31.520000000000003,6.2,1.1358333333333333,84.59416666666667,Good
2020-12-21,1640.8333333333333,1908.4166666666667,9.27462686567164,4.234626865671642,47.6,1.85,1.97,3.8200000000000003,1.71,204.62,55.86,35.88,12987.23,640.79,24.75,26.41,51.16,6.34,1.1491666666666667,84.2025,Good
2020-12-25,1625.090909090909,1912.1818181818182,9.227272727272727,4.140909090909091,42.22,2.69,2.65,5.34,1.74,202.67,53.06,33.73,12101.38,791.3,22.33,22.01,44.34,6.01,1.7621428571428572,82.19000000000001,Bad
2020-12-26,1597.8333333333333,1863.8333333333333,9.04931506849315,3.8779452054794517,44.54,2.87,2.79,5.66,1.72,198.49,55.38,33.01,12786.49,720.39,26.27,25.32,51.59,6.06,1.0641666666666667,82.55333333333333,Good
2020-12-28,1522.111111111111,1783.3333333333333,9.262857142857143,4.033,44.08,3.99,3.9,7.890000000000001,1.66,203.91,52.19,35.21,12264.63,829.56,15.22,15.01,30.23,6.17,1.1158333333333335,83.6975,Good
2020-12-29,1528.7,1834.7,9.257534246575341,3.9315068493150687,44.61,3.88,3.91,7.79,1.65,202.64,50.4,36.9,12915.45,841.64,26.14,26.31,52.45,6.59,1.015,84.56750000000001,Good
2020-12-30,1516.1,1816.4,9.343835616438357,4.443561643835617,44.41,3.7,3.71,7.41,1.64,207.86,55.66,36.5,12916.72,865.85,27.97,27.49,55.459999999999994,6.47,0.9958333333333332,83.49083333333333,Good
2020-12-31,1487.3,1814.7,9.113513513513514,4.183378378378379,42.06,3.73,3.76,7.49,1.64,210.83,54.98,36.55,13077.04,874.16,21.2,21.4,42.599999999999994,6.47,1.0125,81.0325,Good
2021-01-02,1474.4166666666667,1815.3333333333333,8.917808219178083,4.182602739726027,43.21,2.71,2.75,5.46,1.64,220.96,51.05,36.08,12813.57,881.86,22.29,20.5,42.79,6.48,0.9274999999999999,83.58666666666666,Good
